Repository: justinfmccarty/IPV_Workbench

# IPV_Workbench

A Python-based set of tools and workflows for analysing integrated photovotlaic arrays. The repository provides a set of established workflows to move from low level of detail geometry and descriptive data through the automatic design of an array and the IV-based calculation of that array.

The workflows can also be partioned easily to work with only certain aspects of the workbench such as the IPV performance model or the array panelizer scripts.

File: notebooks/data/module_data/cec_full_module_data_with_params_tandem.csv (part 1 of 2)
,manufacturer,model number,description,safety certification,nameplate Pmax [W],PTC [W],Notes,Family,Technology,area [m2],N_s,N_p,BIPV,Nameplate Isc [A],Nameplate Voc [V],Nameplate Ipmax [A],Nameplate Vpmax [V],Average NOCT [C],gamma_pmax [%/C],alpha_Isc [%/C],beta_Voc [%/C],alpha_Ipmax [%/C],beta_Vpmax [%/C],Ipmax [A],Vpmax [V],Ipmax_NOCT [A],Vpmax_NOCT [V],mounting,type,short length [m],long length [m],geometric multiplier,beta_Voc [V/C],alpha_Isc [A/C],tech_combined,cell_type,year_added,bifacial,heterojunction,STC [W],breakdown_factor,breakdown_exp,breakdown_voltage,eg_ref,dEgdT,photocurrent (I_L),saturation_current (I_o),resistance_series (R_s),resistance_shunt (R_sh),a_ref,adjust
0,SANYO ELECTRIC CO LTD OF PANASONIC GROUP,VBHN225SA06B,225 W HIT Hybrid Amorphous/Monocrystalline Module,UL 1703,225.0,209.2,,Monocrystalline,Mono-c-Si,1.26,72,1.0,N,5.83,50.6,5.42,41.6,48.3,-0.3,0.002,-0.24,0.0,-0.3,1.08,40.05,4.35,38.7,Rack,Flat Plate,0.798,1.58,1.0,-0.12144,0.0001166,Mono-c-SiMonocrystalline,monoSi,1900,False,True,225.472,0.002,3,-15,1.121,-0.0002677,5.846935372272518,4.313111741808093e-13,0.6748743236968126,232.32541008267265,1.6755020813392636,-7.9688484043748735
1,SANYO ELECTRIC CO LTD OF PANASONIC GROUP,VBHN230DA02,230 W HIT Hybrid Amorphous/Monocrystalline Module,UL 1703,230.0,216.0,,Monocrystalline,Mono-c-Si,1.41,72,1.0,N,5.56,52.9,5.26,43.8,45.8,-0.284,0.047,-0.235,-0.044,-0.24,1.06,41.34,4.26,40.7,Rack,Flat Plate,0.862,1.63,1.0,-0.124315,0.0026132,Mono-c-SiMonocrystalline,monoSi,1900,False,True,230.388,0.002,3,-15,1.121,-0.0002677,5.565460199165201,1.1817213970611086e-12,0.6411863546435431,652.905876678392,1.8137580116051322,1.7950704993942208
2,SANYO ELECTRIC CO LTD OF PANASONIC GROUP,VBHN230DA02B,230 W HIT Hybrid Amorphous/Monocrystalline Module,UL 1703,230.0,216.0,,Monocrystalline,Mono-c-Si,1.41,72,1.0,N,5.56,52.9,5.26,43.8,45.8,-0.284,0.047,-0.235,-0.044,-0.24,1.06,41.34,4.26,40.7,Rack,Flat Plate,0.862,1.63,1.0,-0.124315,0.0026132,Mono-c-SiMonocrystalline,monoSi,1900,False,True,230.388,0.002,3,-15,1.121,-0.0002677,5.565460199165201,1.1817213970611086e-12,0.6411863546435431,652.905876678392,1.8137580116051322,1.7950704993942208
3,SANYO ELECTRIC CO LTD OF PANASONIC GROUP,VBHN230SA04,230 W HIT Hybrid Amorphous/Monocrystalline Module,UL 1703,230.0,214.0,,Monocrystalline,Mono-c-Si,1.26,72,1.0,N,5.83,51.2,5.45,42.3,48.3,-0.3,0.03,-0.24,0.0,-0.3,1.09,40.72,4.37,39.3,Rack,Flat Plate,0.798,1.58,1.0,-0.12288,0.001749,Mono-c-SiMonocrystalline,monoSi,1900,False,True,230.535,0.002,3,-15,1.121,-0.0002677,5.841791407714183,1.3850290984300414e-12,0.6108871013881984,302.03957742458323,1.7630313291351085,0.8878779790645072
4,SANYO ELECTRIC CO LTD OF PANASONIC GROUP,VBHN230SA04B,230 W HIT Hybrid Amorphous/Monocrystalline Module,UL 1703,230.0,214.0,,Monocrystalline,Mono-c-Si,1.26,72,1.0,N,5.83,51.2,5.45,42.3,48.3,-0.3,0.03,-0.24,0.0,-0.3,1.09,40.72,4.37,39.3,Rack,Flat Plate,0.798,1.58,1.0,-0.12288,0.001749,Mono-c-SiMonocrystalline,monoSi,1900,False,True,230.535,0.002,3,-15,1.121,-0.0002677,5.841791407714183,1.3850290984300414e-12,0.6108871013881984,302.03957742458323,1.7630313291351085,0.8878779790645072
5,SANYO ELECTRIC CO LTD OF PANASONIC GROUP,VBHN230SA06,230 W HIT Hybrid Amorphous/Monocrystalline Module,UL 1703,230.0,214.0,,Monocrystalline,Mono-c-Si,1.26,72,1.0,N,5.83,51.2,5.45,42.3,48.3,-0.3,0.002,-0.24,0.0,-0.3,1.09,40.72,4.37,39.3,Rack,Flat Plate,0.798,1.58,1.0,-0.12288,0.0001166,Mono-c-SiMonocrystalline,monoSi,1900,False,True,230.535,0.002,3,-15,1.121,-0.0002677,5.843118773126251,4.2974947808110406e-13,0.6394741858494203,284.18316772935714,1.6948300020489113,-8.021115102066892
6,SANYO ELECTRIC CO LTD OF PANASONIC GROUP,VBHN230SA06B,230 W HIT Hybrid Amorphous/Monocrystalline Module,UL 1703,230.0,214.0,,Monocrystalline,Mono-c-Si,1.26,72,1.0,N,5.83,51.2,5.45,42.3,48.3,-0.3,0.002,-0.24,0.0,-0.3,1.09,40.72,4.37,39.3,Rack,Flat Plate,0.798,1.58,1.0,-0.12288,0.0001166,Mono-c-SiMonocrystalline,monoSi,1900,False,True,230.535,0.002,3,-15,1.121,-0.0002677,5.843118773126251,4.2974947808110406e-13,0.6394741858494203,284.18316772935714,1.6948300020489113,-8.021115102066892
7,SANYO ELECTRIC CO LTD OF PANASONIC GROUP,VBHN230SA11,230 W HIT Hybrid Amorphous/Monocrystalline Module,UL 1703,230.0,214.0,,Monocrystalline,Mono-c-Si,1.26,72,1.0,N,5.83,51.2,5.45,42.3,48.3,-0.3,0.03,-0.24,0.0,-0.3,1.08,40.83,4.36,39.4,Rack,Flat Plate,0.798,1.58,1.0,-0.12288,0.001749,Mono-c-SiMonocrystalline,monoSi,1900,False,True,230.535,0.002,3,-15,1.121,-0.0002677,5.841791407714183,1.3850290984300414e-12,0.6108871013881984,302.03957742458323,1.7630313291351085,0.8878779790645072
8,SANYO ELECTRIC CO LTD OF PANASONIC GROUP,VBHN230SA11B,230 W HIT Hybrid Amorphous/Monocrystalline Module,UL 1703,230.0,214.0,,Monocrystalline,Mono-c-Si,1.26,72,1.0,N,5.83,51.2,5.45,42.3,48.3,-0.3,0.03,-0.24,0.0,-0.3,1.08,40.83,4.36,39.4,Rack,Flat Plate,0.798,1.58,1.0,-0.12288,0.001749,Mono-c-SiMonocrystalline,monoSi,1900,False,True,230.535,0.002,3,-15,1.121,-0.0002677,5.841791407714183,1.3850290984300414e-12,0.6108871013881984,302.03957742458323,1.7630313291351085,0.8878779790645072
9,SANYO ELECTRIC CO LTD OF PANASONIC GROUP,VBHN235SA04,235 W HIT Hybrid Amorphous/Monocrystalline Module,UL 1703,235.0,218.7,,Monocrystalline,Mono-c-Si,1.26,72,1.0,N,5.84,51.8,5.48,43.0,48.3,-0.3,0.03,-0.24,0.0,-0.3,1.09,41.51,4.39,40.0,Rack,Flat Plate,0.798,1.58,1.0,-0.12432,0.001752,Mono-c-SiMonocrystalline,monoSi,1900,False,True,235.64,0.002,3,-15,1.121,-0.0002677,5.8493787985537296,1.4114566454082405e-12,0.5746338753819544,357.81361714840995,1.7845040118127136,1.0155674020433743
10,SANYO ELECTRIC CO LTD OF PANASONIC GROUP,VBHN235SA04B,235 W HIT Hybrid Amorphous/Monocrystalline Module,UL 1703,235.0,218.7,,Monocrystalline,Mono-c-Si,1.26,72,1.0,N,5.84,51.8,5.48,43.0,48.3,-0.3,0.03,-0.24,0.0,-0.3,1.09,41.51,4.39,40.0,Rack,Flat Plate,0.798,1.58,1.0,-0.12432,0.001752,Mono-c-SiMonocrystalline,monoSi,1900,False,True,235.64,0.002,3,-15,1.121,-0.0002677,5.8493787985537296,1.4114566454082405e-12,0.5746338753819544,357.81361714840995,1.7845040118127136,1.0155674020433743
11,SANYO ELECTRIC CO LTD OF PANASONIC GROUP,VBHN235SA06,235 W HIT Hybrid Amorphous/Monocrystalline Module,UL 1703,235.0,218.7,,Monocrystalline,Mono-c-Si,1.26,72,1.0,N,5.84,51.8,5.48,43.0,48.3,-0.3,0.03,-0.24,0.0,-0.3,1.09,41.51,4.39,40.0,Rack,Flat Plate,0.798,1.58,1.0,-0.12432,0.001752,Mono-c-SiMonocrystalline,monoSi,1900,False,True,235.64,0.002,3,-15,1.121,-0.0002677,5.8493787985537296,1.4114566454082405e-12,0.5746338753819544,357.81361714840995,1.7845040118127136,1.0155674020433743
12,SANYO ELECTRIC CO LTD OF PANASONIC GROUP,VBHN235SA06B,235 W HIT Hybrid Amorphous/Monocrystalline Module,UL 1703,235.0,218.7,,Monocrystalline,Mono-c-Si,1.26,72,1.0,N,5.84,51.8,5.48,43.0,48.3,-0.3,0.03,-0.24,0.0,-0.3,1.09,41.51,4.39,40.0,Rack,Flat Plate,0.798,1.58,1.0,-0.12432,0.001752,Mono-c-SiMonocrystalline,monoSi,1900,False,True,235.64,0.002,3,-15,1.121,-0.0002677,5.8493787985537296,1.4114566454082405e-12,0.5746338753819544,357.81361714840995,1.7845040118127136,1.0155674020433743
13,SANYO ELECTRIC CO LTD OF PANASONIC GROUP,VBHN235SA11,235 W HIT Hybrid Amorphous/Monocrystalline Module,UL 1703,235.0,218.7,,Monocrystalline,Mono-c-Si,1.26,72,1.0,N,5.84,51.8,5.48,43.0,48.3,-0.3,0.03,-0.24,0.0,-0.3,1.09,41.51,4.39,40.0,Rack,Flat Plate,0.798,1.58,1.0,-0.12432,0.001752,Mono-c-SiMonocrystalline,monoSi,1900,False,True,235.64,0.002,3,-15,1.121,-0.0002677,5.8493787985537296,1.4114566454082405e-12,0.5746338753819544,357.81361714840995,1.7845040118127136,1.0155674020433743
14,SANYO ELECTRIC CO LTD OF PANASONIC GROUP,VBHN235SA11B,235 W HIT Hybrid Amorphous/Monocrystalline Module,UL 1703,235.0,218.7,,Monocrystalline,Mono-c-Si,1.26,72,1.0,N,5.84,51.8,5.48,43.0,48.3,-0.3,0.03,-0.24,0.0,-0.3,1.09,41.51,4.39,40.0,Rack,Flat Plate,0.798,1.58,1.0,-0.12432,0.001752,Mono-c-SiMonocrystalline,monoSi,1900,False,True,235.64,0.002,3,-15,1.121,-0.0002677,5.8493787985537296,1.4114566454082405e-12,0.5746338753819544,357.81361714840995,1.7845040118127136,1.0155674020433743
15,SANYO ELECTRIC CO LTD OF PANASONIC GROUP,VBHN240SA04,240 W HIT Hybrid Amorphous/Monocrystalline Module,UL 1703,240.0,223.5,,Monocrystalline,Mono-c-Si,1.26,72,1.0,N,5.85,52.4,5.51,43.7,48.3,-0.3,0.03,-0.24,0.0,-0.3,1.09,42.19,4.41,40.7,Rack,Flat Plate,0.798,1.58,1.0,-0.12576,0.001755,Mono-c-SiMonocrystalline,monoSi,1900,False,True,240.787,0.002,3,-15,1.121,-0.0002677,5.857232803706223,1.436030640240722e-12,0.5388669417911297,435.8436562750565,1.805895474388342,1.1295958384641407
16,SANYO ELECTRIC CO LTD OF PANASONIC GROUP,VBHN240SA04B,240 W HIT Hybrid Amorphous/Monocrystalline Module,UL 1703,240.0,223.5,,Monocrystalline,Mono-c-Si,1.26,72,1.0,N,5.85,52.4,5.51,43.7,48.3,-0.3,0.03,-0.24,0.0,-0.3,1.09,42.19,4.41,40.7,Rack,Flat Plate,0.798,1.58,1.0,-0.12576,0.001755,Mono-c-SiMonocrystalline,monoSi,1900,False,True,240.787,0.002,3,-15,1.121,-0.0002677,5.857232803706223,1.436030640240722e-12,0.5388669417911297,435.8436562750565,1.805895474388342,1.1295958384641407
17,SANYO ELECTRIC CO LTD OF PANASONIC GROUP,VBHN240SA06,240 W HIT Hybrid Amorphous/Monocrystalline Module,UL 1703,240.0,223.5,,Monocrystalline,Mono-c-Si,1.26,72,1.0,N,5.85,52.4,5.51,43.7,48.3,-0.3,0.03,-0.24,0.0,-0.3,1.09,42.19,4.41,40.7,Rack,Flat Plate,0.798,1.58,1.0,-0.12576,0.001755,Mono-c-SiMonocrystalline,monoSi,1900,False,True,240.787,0.002,3,-15,1.121,-0.0002677,5.857232803706223,1.436030640240722e-12,0.5388669417911297,435.8436562750565,1.805895474388342,1.1295958384641407
18,SANYO ELECTRIC CO LTD OF PANASONIC GROUP,VBHN240SA06B,240 W HIT Hybrid Amorphous/Monocrystalline Module,UL 1703,240.0,223.5,,Monocrystalline,Mono-c-Si,1.26,72,1.0,N,5.85,52.4,5.51,43.7,48.3,-0.3,0.03,-0.24,0.0,-0.3,1.09,42.19,4.41,40.7,Rack,Flat Plate,0.798,1.58,1.0,-0.12576,0.001755,Mono-c-SiMonocrystalline,monoSi,1900,False,True,240.787,0.002,3,-15,1.121,-0.0002677,5.857232803706223,1.436030640240722e-12,0.5388669417911297,435.8436562750565,1.805895474388342,1.1295958384641407
19,SANYO ELECTRIC CO LTD OF PANASONIC GROUP,VBHN240SA11,240 W HIT Hybrid Amorphous/Monocrystalline Module,UL 1703,240.0,223.5,,Monocrystalline,Mono-c-Si,1.26,72,1.0,N,5.85,52.4,5.51,43.7,48.3,-0.3,0.03,-0.24,0.0,-0.3,1.09,42.19,4.41,40.7,Rack,Flat Plate,0.798,1.58,1.0,-0.12576,0.001755,Mono-c-SiMonocrystalline,monoSi,1900,False,True,240.787,0.002,3,-15,1.121,-0.0002677,5.857232803706223,1.436030640240722e-12,0.5388669417911297,435.8436562750565,1.805895474388342,1.1295958384641407
20,SANYO ELECTRIC CO LTD OF PANASONIC GROUP,VBHN240SA11B,240 W HIT Hybrid Amorphous/Monocrystalline Module,UL 1703,240.0,223.5,,Monocrystalline,Mono-c-Si,1.26,72,1.0,N,5.85,52.4,5.51,43.7,48.3,-0.3,0.03,-0.24,0.0,-0.3,1.09,42.19,4.41,40.7,Rack,Flat Plate,0.798,1.58,1.0,-0.12576,0.001755,Mono-c-SiMonocrystalline,monoSi,1900,False,True,240.787,0.002,3,-15,1.121,-0.0002677,5.857232803706223,1.436030640240722e-12,0.5388669417911297,435.8436562750565,1.805895474388342,1.1295958384641407
21,SANYO ELECTRIC CO LTD OF PANASONIC GROUP,VBHN245SA04,245 W HIT Hybrid Amorphous/Monocrystalline Module,UL 1703,245.0,228.3,,Monocrystalline,Mono-c-Si,1.26,72,1.0,N,5.86,53.0,5.54,44.3,48.3,-0.3,0.03,-0.24,0.0,-0.3,1.1,42.77,4.44,41.2,Rack,Flat Plate,0.798,1.58,1.0,-0.1272,0.001758,Mono-c-SiMonocrystalline,monoSi,1900,False,True,245.422,0.002,3,-15,1.121,-0.0002677,5.865497307464605,1.4148056807555857e-12,0.524088813506919,558.6663053347363,1.8252693783554366,0.9747779881378649
22,SANYO ELECTRIC CO LTD OF PANASONIC GROUP,VBHN245SA04B,245 W HIT Hybrid Amorphous/Monocrystalline Module,UL 1703,245.0,228.3,,Monocrystalline,Mono-c-Si,1.26,72,1.0,N,5.86,53.0,5.54,44.3,48.3,-0.3,0.03,-0.24,0.0,-0.3,1.1,42.77,4.44,41.2,Rack,Flat Plate,0.798,1.58,1.0,-0.1272,0.001758,Mono-c-SiMonocrystalline,monoSi,1900,False,True,245.422,0.002,3,-15,1.121,-0.0002677,5.865497307464605,1.4148056807555857e-12,0.524088813506919,558.6663053347363,1.8252693783554366,0.9747779881378649
23,SANYO ELECTRIC CO LTD OF PANASONIC GROUP,VBHN245SA06,245 W HIT Hybrid Amorphous/Monocrystalline Module,UL 1703,245.0,228.3,,Monocrystalline,Mono-c-Si,1.26,72,1.0,N,5.86,53.0,5.54,44.3,48.3,-0.3,0.03,-0.24,0.0,-0.3,1.1,42.77,4.44,41.2,Rack,Flat Plate,0.798,1.58,1.0,-0.1272,0.001758,Mono-c-SiMonocrystalline,monoSi,1900,False,True,245.422,0.002,3,-15,1.121,-0.0002677,5.865497307464605,1.4148056807555857e-12,0.524088813506919,558.6663053347363,1.8252693783554366,0.9747779881378649
24,SANYO ELECTRIC CO LTD OF PANASONIC GROUP,VBHN245SA06B,245 W HIT Hybrid Amorphous/Monocrystalline Module,UL 1703,245.0,228.3,,Monocrystalline,Mono-c-Si,1.26,72,1.0,N,5.86,53.0,5.54,44.3,48.3,-0.3,0.03,-0.24,0.0,-0.3,1.1,42.77,4.44,41.2,Rack,Flat Plate,0.798,1.58,1.0,-0.1272,0.001758,Mono-c-SiMonocrystalline,monoSi,1900,False,True,245.422,0.002,3,-15,1.121,-0.0002677,5.865497307464605,1.4148056807555857e-12,0.524088813506919,558.6663053347363,1.8252693783554366,0.9747779881378649
25,SANYO ELECTRIC CO LTD OF PANASONIC GROUP,VBHN245SA11,245 W HIT Hybrid Amorphous/Monocrystalline Module,UL 1703,245.0,228.3,,Monocrystalline,Mono-c-Si,1.26,72,1.0,N,5.86,53.0,5.54,44.3,48.3,-0.3,0.03,-0.24,0.0,-0.3,1.1,42.77,4.44,41.2,Rack,Flat Plate,0.798,1.58,1.0,-0.1272,0.001758,Mono-c-SiMonocrystalline,monoSi,1900,False,True,245.422,0.002,3,-15,1.121,-0.0002677,5.865497307464605,1.4148056807555857e-12,0.524088813506919,558.6663053347363,1.8252693783554366,0.9747779881378649
26,SANYO ELECTRIC CO LTD OF PANASONIC GROUP,VBHN245SA11B,245 W HIT Hybrid Amorphous/Monocrystalline Module,UL 1703,245.0,228.3,,Monocrystalline,Mono-c-Si,1.26,72,1.0,N,5.86,53.0,5.54,44.3,48.3,-0.3,0.03,-0.24,0.0,-0.3,1.1,42.77,4.44,41.2,Rack,Flat Plate,0.798,1.58,1.0,-0.1272,0.001758,Mono-c-SiMonocrystalline,monoSi,1900,False,True,245.422,0.002,3,-15,1.121,-0.0002677,5.865497307464605,1.4148056807555857e-12,0.524088813506919,558.6663053347363,1.8252693783554366,0.9747779881378649
27,SANYO ELECTRIC CO LTD OF PANASONIC GROUP,VBHN307ZA04,"307 W, 96 cell HIT monocrystalline module, black backsheet, 600V max system Vdc",UL 1703,307.0,286.8,,Monocrystalline,Mono-c-Si,1.6,96,,N,5.75,69.7,5.31,57.8,49.2,-0.278,0.062,-0.262,0.031,-0.307,1.39,57.79,4.32,54.6,,,,,,-0.182614,0.003565,Mono-c-SiMonocrystalline,monoSi,2018,False,True,306.91799999999995,0.002,3,-15,1.121,-0.0002677,,,,,,
28,SANYO ELECTRIC CO LTD OF PANASONIC GROUP,VBHN310KA01,310 W HIT Hybrid Amorphous /Mono-Crystalline Solar Module,UL 1703,310.0,292.1,,Monocrystalline,Mono-c-Si,1.67,96,1.0,N,5.78,69.9,5.34,58.1,43.8,-0.31,0.03,-0.25,0.002,-0.31,1.07,56.27,4.29,54.9,,Flat Plate,1.053,1.59,1.0,-0.17475,0.001734,Mono-c-SiMonocrystalline,monoSi,2017,False,True,310.254,0.002,3,-15,1.121,-0.0002677,5.795440016211679,2.6178347501085217e-12,0.7504496699821211,280.93228896754636,2.4628404140105116,2.1557319925099483
29,SANYO ELECTRIC CO LTD OF PANASONIC GROUP,VBHN310KA03,"310 W, 96 cell HIT Hybrid Amorphous/Monocrystalline Module",UL 1703,310.0,288.1,,Monocrystalline,Mono-c-Si,1.56,96,,N,5.78,69.9,5.34,58.1,49.1,-0.303,0.053,-0.265,0.018,-0.32,1.41,56.73,4.39,53.7,,,,,,-0.185235,0.0030634,Mono-c-SiMonocrystalline,monoSi,2018,False,True,310.254,0.002,3,-15,1.121,-0.0002677,,,,,,
30,SANYO ELECTRIC CO LTD OF PANASONIC GROUP,VBHN310ZA03,310 W HIT monocrystalline with Silicon Heterojunction (SHJ) technology,UL 1703,310.0,287.5,,Monocrystalline,Mono-c-Si,1.6,96,,N,5.78,69.9,5.34,58.1,48.9,-0.311,0.044,-0.257,-0.005,-0.307,1.41,57.54,4.41,54.3,,,,,,-0.179643,0.0025432,Mono-c-SiMonocrystalline,monoSi,2018,False,True,310.254,0.002,3,-15,1.121,-0.0002677,,,,,,
31,SANYO ELECTRIC CO LTD OF PANASONIC GROUP,VBHN310ZA04,310 W HIT monocrystalline with Silicon Heterojunction (SHJ) technology,UL 1703,310.0,289.7,,Monocrystalline,Mono-c-Si,1.6,96,,N,5.78,69.9,5.34,58.1,49.2,-0.278,0.062,-0.262,0.031,-0.307,1.39,57.79,4.32,54.6,,,,,,-0.183138,0.0035836,Mono-c-SiMonocrystalline,monoSi,2018,False,True,310.254,0.002,3,-15,1.121,-0.0002677,,,,,,
32,SANYO ELECTRIC CO LTD OF PANASONIC GROUP,VBHN315KA01,315 W HIT Hybrid Amorphous /Mono-Crystalline Solar Module,UL 1703,315.0,296.9,,Monocrystalline,Mono-c-Si,1.67,96,1.0,N,5.83,70.2,5.4,58.4,43.8,-0.31,0.03,-0.25,0.002,-0.31,1.08,56.56,4.34,55.2,,Flat Plate,1.053,1.59,1.0,-0.1755,0.001749,Mono-c-SiMonocrystalline,monoSi,2017,False,True,315.36,0.002,3,-15,1.121,-0.0002677,5.844277519839362,2.5830322899460246e-12,0.7370362477947211,300.9571253707167,2.4712401571449725,1.9610643151905225
33,SANYO ELECTRIC CO LTD OF PANASONIC GROUP,VBHN315ZA03,315 W HIT monocrystalline with Silicon Heterojunction (SHJ) technology,UL 1703,315.0,292.2,,Monocrystalline,Mono-c-Si,1.6,96,,N,5.83,70.2,5.4,58.4,48.9,-0.311,0.044,-0.257,-0.005,-0.307,1.41,57.54,4.41,54.3,,,,,,-0.180414,0.0025652,Mono-c-SiMonocrystalline,monoSi,2018,False,True,315.36,0.002,3,-15,1.121,-0.0002677,,,,,,
34,SANYO ELECTRIC CO LTD OF PANASONIC GROUP,VBHN315ZA04,315 W HIT monocrystalline with Silicon Heterojunction (SHJ) technology,UL 1703,315.0,294.4,,Monocrystalline,Mono-c-Si,1.6,96,,N,5.83,70.2,5.4,58.4,49.2,-0.278,0.062,-0.262,0.031,-0.307,1.39,57.79,4.32,54.6,,,,,,-0.183924,0.0036146,Mono-c-SiMonocrystalline,monoSi,2018,False,True,315.36,0.002,3,-15,1.121,-0.0002677,,,,,,
35,SANYO ELECTRIC CO LTD OF PANASONIC GROUP,VBH320RA03K,"320 W, 96 cell HIT monocrystalline module, black backsheet, 600V max system Vdc",UL 61730,320.0,304.7,,Monocrystalline,Mono-c-Si,1.62,96,1.0,N,5.8,70.3,5.43,59.0,45.2,-0.244,0.042,-0.235,,,1.09,55.91,4.35,55.3,,,,,,-0.165205,0.002436,Mono-c-SiMonocrystalline,monoSi,2019,False,True,320.37,0.002,3,-15,1.121,-0.0002677,5.810400814222456,3.171731428242595e-13,0.7068686993296756,394.1843752004981,2.304328466768917,-9.010581906120231
36,SANYO ELECTRIC CO LTD OF PANASONIC GROUP,VBHN320KA01,320 W HIT Hybrid Amorphous /Mono-Crystalline Solar Module,UL 1703,320.0,301.7,,Monocrystalline,Mono-c-Si,1.67,96,1.0,N,5.89,70.5,5.46,58.7,43.8,-0.31,0.03,-0.25,0.002,-0.31,1.09,56.85,4.39,55.4,,Flat Plate,1.053,1.59,1.0,-0.17625,0.001767,Mono-c-SiMonocrystalline,monoSi,2017,False,True,320.502,0.002,3,-15,1.121,-0.0002677,5.903888779235822,2.612814422987712e-12,0.722262455706406,306.2994807189688,2.481831718151637,1.9680438950181809
37,SANYO ELECTRIC CO LTD OF PANASONIC GROUP,VBHN320KA03,"320 W, 96 cell HIT Hybrid Amorphous/Monocrystalline Module",UL 1703,320.0,297.6,,Monocrystalline,Mono-c-Si,1.56,96,,N,5.89,70.5,5.46,58.7,49.1,-0.303,0.053,-0.265,0.018,-0.32,1.45,57.31,4.49,54.3,,,,,,-0.186825,0.0031217,Mono-c-SiMonocrystalline,monoSi,2018,False,True,320.502,0.002,3,-15,1.121,-0.0002677,,,,,,
38,SANYO ELECTRIC CO LTD OF PANASONIC GROUP,VBHN320SA15,320 W HIT Hybrid Amorphous /Mono-Crystalline Solar Module,UL 1703,320.0,301.7,,Monocrystalline,Mono-c-Si,1.67,96,1.0,N,5.98,69.4,5.59,57.3,43.8,-0.31,0.03,-0.25,0.002,-0.31,1.12,55.49,4.49,54.1,Rack,Flat Plate,1.053,1.59,1.0,-0.1735,0.001794,Mono-c-SiMonocrystalline,monoSi,1900,False,True,320.30699999999996,0.002,3,-15,1.121,-0.0002677,5.991727735876867,2.1148783304662957e-12,0.8009985274099272,408.43102620112654,2.422876853083497,0.05196295693127382
39,SANYO ELECTRIC CO LTD OF PANASONIC GROUP,VBHN320SA15B,320 W HIT Hybrid Amorphous /Mono-Crystalline Solar Module,UL 1703,320.0,301.7,,Monocrystalline,Mono-c-Si,1.67,96,1.0,N,5.98,69.4,5.59,57.3,43.8,-0.31,0.03,-0.25,0.002,-0.31,1.12,55.49,4.49,54.1,Rack,Flat Plate,1.053,1.59,1.0,-0.1735,0.001794,Mono-c-SiMonocrystalline,monoSi,1900,False,True,320.30699999999996,0.002,3,-15,1.121,-0.0002677,5.991727735876867,2.1148783304662957e-12,0.8009985274099272,408.43102620112654,2.422876853083497,0.05196295693127382
40,SANYO ELECTRIC CO LTD OF PANASONIC GROUP,VBHN320SA16,320 W HIT Hybrid Amorphous /Mono-Crystalline Solar Module,UL 1703,320.0,301.7,,Monocrystalline,Mono-c-Si,1.67,96,1.0,N,5.98,69.4,5.59,57.3,43.8,-0.31,0.03,-0.25,0.002,-0.31,1.12,55.49,4.49,54.1,Rack,Flat Plate,1.053,1.59,1.0,-0.1735,0.001794,Mono-c-SiMonocrystalline,monoSi,1900,False,True,320.30699999999996,0.002,3,-15,1.121,-0.0002677,5.991727735876867,2.1148783304662957e-12,0.8009985274099272,408.43102620112654,2.422876853083497,0.05196295693127382
41,SANYO ELECTRIC CO LTD OF PANASONIC GROUP,VBHN320SA16B,320 W HIT Hybrid Amorphous /Mono-Crystalline Solar Module,UL 1703,320.0,301.7,,Monocrystalline,Mono-c-Si,1.67,96,1.0,N,5.98,69.4,5.59,57.3,43.8,-0.31,0.03,-0.25,0.002,-0.31,1.12,55.49,4.49,54.1,Rack,Flat Plate,1.053,1.59,1.0,-0.1735,0.001794,Mono-c-SiMonocrystalline,monoSi,1900,False,True,320.30699999999996,0.002,3,-15,1.121,-0.0002677,5.991727735876867,2.1148783304662957e-12,0.8009985274099272,408.43102620112654,2.422876853083497,0.05196295693127382
42,SANYO ELECTRIC CO LTD OF PANASONIC GROUP,VBHN320ZA01,320 W HIT Hybrid Amorphous /Monocrystalline Module,UL 1703,320.0,301.7,,Monocrystalline,Mono-c-Si,1.67,96,1.0,N,5.98,69.4,5.59,57.3,43.8,-0.31,0.03,-0.25,0.002,-0.31,1.12,55.49,4.49,54.1,Rack,Flat Plate,1.053,1.59,1.0,-0.1735,0.001794,Mono-c-SiMonocrystalline,monoSi,1900,False,True,320.30699999999996,0.002,3,-15,1.121,-0.0002677,5.991727735876867,2.1148783304662957e-12,0.8009985274099272,408.43102620112654,2.422876853083497,0.05196295693127382
43,SANYO ELECTRIC CO LTD OF PANASONIC GROUP,VBHN320ZA03,320 W HIT monocrystalline with Silicon Heterojunction (SHJ) technology,UL 1703,320.0,297.0,,Monocrystalline,Mono-c-Si,1.6,96,,N,5.89,70.5,5.46,58.7,48.9,-0.311,0.044,-0.257,-0.005,-0.307,1.41,57.54,4.41,54.3,,,,,,-0.181185,0.0025916,Mono-c-SiMonocrystalline,monoSi,2018,False,True,320.502,0.002,3,-15,1.121,-0.0002677,,,,,,
44,SANYO ELECTRIC CO LTD OF PANASONIC GROUP,VBHN320ZA04,"320 W, 96 cell HIT monocrystalline module, black backsheet, 600V max system Vdc",UL 1703,320.0,299.2,,Monocrystalline,Mono-c-Si,1.6,96,,N,5.89,70.5,5.46,58.7,49.2,-0.278,0.062,-0.262,0.031,-0.307,1.43,58.69,4.44,55.5,,,,,,-0.18471,0.0036518,Mono-c-SiMonocrystalline,monoSi,2018,False,True,320.502,0.002,3,-15,1.121,-0.0002677,,,,,,
45,SANYO ELECTRIC CO LTD OF PANASONIC GROUP,VBH325RA03K,"325 W, 96 cell HIT monocrystalline module, black backsheet, 600V max system Vdc",UL 61730,325.0,309.6,,Monocrystalline,Mono-c-Si,1.62,96,1.0,N,5.8,70.6,5.45,59.7,45.2,-0.244,0.042,-0.235,,,1.1,56.57,4.37,55.9,,,,,,-0.16591,0.002436,Mono-c-SiMonocrystalline,monoSi,2019,False,True,325.365,0.002,3,-15,1.121,-0.0002677,5.807878350213301,3.3559277176200717e-13,0.6175950564187002,454.6702316410485,2.3181748319838342,-8.587983467973448
46,SANYO ELECTRIC CO LTD OF PANASONIC GROUP,VBH325RA18N,"325 W, 96 cell HIT monocrystalline module, white backsheet, 1000V max system Vdc",UL 61730,325.0,308.9,,Monocrystalline,Mono-c-Si,1.62,96,1.0,N,6.0,70.3,5.58,58.3,44.9,-0.257,0.038,-0.234,,,1.13,55.43,4.53,54.5,,,,,,-0.164502,0.00228,Mono-c-SiMonocrystalline,monoSi,2019,False,True,325.31399999999996,0.002,3,-15,1.121,-0.0002677,6.015692741328508,4.21304450130018e-13,0.8138509325620762,311.1696990379927,2.3238506802383463,-6.58429124705221
47,SANYO ELECTRIC CO LTD OF PANASONIC GROUP,VBHN325SA15,325 W HIT Hybrid Amorphous /Mono-Crystalline Solar Module,UL 1703,325.0,306.5,,Monocrystalline,Mono-c-Si,1.67,96,1.0,N,6.03,69.6,5.65,57.6,43.8,-0.31,0.03,-0.25,0.002,-0.31,1.13,55.79,4.54,54.4,Rack,Flat Plate,1.053,1.59,1.0,-0.174,0.001809,Mono-c-SiMonocrystalline,monoSi,1900,False,True,325.44000000000005,0.002,3,-15,1.121,-0.0002677,6.040332656281226,2.137245553878655e-12,0.7695372608152311,449.09165288249835,2.4298307820963685,0.06046976425761583
48,SANYO ELECTRIC CO LTD OF PANASONIC GROUP,VBHN325SA15B,325 W HIT Hybrid Amorphous /Mono-Crystalline Solar Module,UL 1703,325.0,306.5,,Monocrystalline,Mono-c-Si,1.67,96,1.0,N,6.03,69.6,5.65,57.6,43.8,-0.31,0.03,-0.25,0.002,-0.31,1.13,55.79,4.54,54.4,Rack,Flat Plate,1.053,1.59,1.0,-0.174,0.001809,Mono-c-SiMonocrystalline,monoSi,1900,False,True,325.44000000000005,0.002,3,-15,1.121,-0.0002677,6.040332656281226,2.137245553878655e-12,0.7695372608152311,449.09165288249835,2.4298307820963685,0.06046976425761583
49,SANYO ELECTRIC CO LTD OF PANASONIC GROUP,VBHN325SA16,325 W HIT Hybrid Amorphous /Mono-Crystalline Solar Module,UL 1703,325.0,306.5,,Monocrystalline,Mono-c-Si,1.67,96,1.0,N,6.03,69.6,5.65,57.6,43.8,-0.31,0.03,-0.25,0.002,-0.31,1.13,55.79,4.54,54.4,Rack,Flat Plate,1.053,1.59,1.0,-0.174,0.001809,Mono-c-SiMonocrystalline,monoSi,1900,False,True,325.44000000000005,0.002,3,-15,1.121,-0.0002677,6.040332656281226,2.137245553878655e-12,0.7695372608152311,449.09165288249835,2.4298307820963685,0.06046976425761583
50,SANYO ELECTRIC CO LTD OF PANASONIC GROUP,VBHN325SA16B,325 W HIT Hybrid Amorphous /Mono-Crystalline Solar Module,UL 1703,325.0,306.5,,Monocrystalline,Mono-c-Si,1.67,96,1.0,N,6.03,69.6,5.65,57.6,43.8,-0.31,0.03,-0.25,0.002,-0.31,1.13,55.79,4.54,54.4,Rack,Flat Plate,1.053,1.59,1.0,-0.174,0.001809,Mono-c-SiMonocrystalline,monoSi,1900,False,True,325.44000000000005,0.002,3,-15,1.121,-0.0002677,6.040332656281226,2.137245553878655e-12,0.7695372608152311,449.09165288249835,2.4298307820963685,0.06046976425761583
51,SANYO ELECTRIC CO LTD OF PANASONIC GROUP,VBHN325SA17,"325 W, 96 cell heterojunction monocrystalline module, white backsheet, 600V max system Vdc",UL 1703,325.0,306.8,,Monocrystalline,Mono-c-Si,1.6,96,,N,6.03,69.6,5.65,57.6,43.8,-0.31,0.03,-0.25,0.002,-0.31,1.114140351,56.4777931,4.479359649,55.07751724,,,,,,-0.174,0.001809,Mono-c-SiMonocrystalline,monoSi,2018,False,True,325.44000000000005,0.002,3,-15,1.121,-0.0002677,,,,,,
52,SANYO ELECTRIC CO LTD OF PANASONIC GROUP,VBHN325SA17E,"325 W, 96 cell heterojunction monocrystalline ACPV module, white backsheet. DC Module: VBHN325SA17. Micro-inverter: IQ7X-96-x-ACM-US-y-z-&.",UL 1741,325.0,306.8,This component is specific to ACPV modules and is not available as an individual unit.,Monocrystalline,Mono-c-Si,1.6,96,1.0,N,6.03,69.6,5.65,57.6,43.8,-0.31,0.03,-0.25,,,1.11,56.48,4.48,55.1,,,,,,-0.174,0.001809,Mono-c-SiMonocrystalline,monoSi,2019,False,True,325.44000000000005,0.002,3,-15,1.121,-0.0002677,6.040332656281226,2.137245553878655e-12,0.7695372608152311,449.09165288249835,2.4298307820963685,0.06046976425761583
53,SANYO ELECTRIC CO LTD OF PANASONIC GROUP,VBHN325ZA01,325 W HIT Hybrid Amorphous /Monocrystalline Module,UL 1703,325.0,306.5,,Monocrystalline,Mono-c-Si,1.67,96,1.0,N,6.03,69.6,5.65,57.6,43.8,-0.31,0.03,-0.25,0.002,-0.31,1.13,55.79,4.54,54.4,Rack,Flat Plate,1.053,1.59,1.0,-0.174,0.001809,Mono-c-SiMonocrystalline,monoSi,1900,False,True,325.44000000000005,0.002,3,-15,1.121,-0.0002677,6.040332656281226,2.137245553878655e-12,0.7695372608152311,449.09165288249835,2.4298307820963685,0.06046976425761583
54,SANYO ELECTRIC CO LTD OF PANASONIC GROUP,VBH330RA03K,"330 W, 96 cell HIT monocrystalline module, black backsheet, 600V max system Vdc",UL 61730,330.0,314.4,,Monocrystalline,Mono-c-Si,1.62,96,1.0,N,5.81,70.9,5.48,60.3,45.2,-0.244,0.042,-0.235,,,1.1,57.14,4.4,56.5,,,,,,-0.166615,0.0024402,Mono-c-SiMonocrystalline,monoSi,2019,False,True,330.444,0.002,3,-15,1.121,-0.0002677,5.815911454625882,3.4647090475426556e-13,0.548832535281432,539.4132631101834,2.3300358890383412,-8.36879223291198
55,SANYO ELECTRIC CO LTD OF PANASONIC GROUP,VBH330RA18N,"330 W, 96 cell HIT monocrystalline module, white backsheet, 1000V max system Vdc",UL 61730,330.0,313.8,,Monocrystalline,Mono-c-Si,1.62,96,1.0,N,6.01,70.6,5.6,59.0,44.9,-0.257,0.038,-0.234,,,1.14,56.1,4.55,55.2,,,,,,-0.165204,0.0022838,Mono-c-SiMonocrystalline,monoSi,2019,False,True,330.4,0.002,3,-15,1.121,-0.0002677,6.023251974583235,4.580844910084929e-13,0.7246887020833652,328.6588781886511,2.339992667765493,-5.9426183348393655
56,SANYO ELECTRIC CO LTD OF PANASONIC GROUP,VBHN330SA15,330 W HIT Hybrid Amorphous /Mono-Crystalline Solar Module,UL 1703,330.0,311.3,,Monocrystalline,Mono-c-Si,1.67,96,1.0,N,6.07,69.7,5.7,58.0,43.8,-0.31,0.03,-0.25,0.002,-0.31,1.14,56.17,4.58,54.8,Rack,Flat Plate,1.053,1.59,1.0,-0.17425,0.001821,Mono-c-SiMonocrystalline,monoSi,1900,False,True,330.6,0.002,3,-15,1.121,-0.0002677,6.07868882474931,2.255768781353477e-12,0.7022372766931643,490.58191386409385,2.437176360486087,0.44224286736866586
57,SANYO ELECTRIC CO LTD OF PANASONIC GROUP,VBHN330SA15B,330 W HIT Hybrid Amorphous /Mono-Crystalline Solar Module,UL 1703,330.0,311.3,,Monocrystalline,Mono-c-Si,1.67,96,1.0,N,6.07,69.7,5.7,58.0,43.8,-0.31,0.03,-0.25,0.002,-0.31,1.14,56.17,4.58,54.8,Rack,Flat Plate,1.053,1.59,1.0,-0.17425,0.001821,Mono-c-SiMonocrystalline,monoSi,1900,False,True,330.6,0.002,3,-15,1.121,-0.0002677,6.07868882474931,2.255768781353477e-12,0.7022372766931643,490.58191386409385,2.437176360486087,0.44224286736866586
58,SANYO ELECTRIC CO LTD OF PANASONIC GROUP,VBHN330SA16,"330 W, 96 cell HIT monocrystalline module, 600V max system Vdc",UL 1703,330.0,311.7,,Monocrystalline,Mono-c-Si,1.6,96,1.0,N,6.07,69.7,5.7,58.0,43.8,-0.31,0.03,-0.25,0.002,-0.31,1.124,56.87,4.519,55.46,Rack,Flat Plate,1.053,1.59,1.0,-0.17425,0.001821,Mono-c-SiMonocrystalline,monoSi,1900,False,True,330.6,0.002,3,-15,1.121,-0.0002677,6.07868882474931,2.255768781353477e-12,0.7022372766931643,490.58191386409385,2.437176360486087,0.44224286736866586
59,SANYO ELECTRIC CO LTD OF PANASONIC GROUP,VBHN330SA16B,330 W HIT Hybrid Amorphous /Mono-Crystalline Solar Module,UL 1703,330.0,311.3,,Monocrystalline,Mono-c-Si,1.67,96,1.0,N,6.07,69.7,5.7,58.0,43.8,-0.31,0.03,-0.25,0.002,-0.31,1.14,56.17,4.58,54.8,Rack,Flat Plate,1.053,1.59,1.0,-0.17425,0.001821,Mono-c-SiMonocrystalline,monoSi,1900,False,True,330.6,0.002,3,-15,1.121,-0.0002677,6.07868882474931,2.255768781353477e-12,0.7022372766931643,490.58191386409385,2.437176360486087,0.44224286736866586
60,SANYO ELECTRIC CO LTD OF PANASONIC GROUP,VBHN330SA17,"330 W, 96 cell heterojunction monocrystalline module, white backsheet, 600V max system Vdc",UL 1703,330.0,311.7,,Monocrystalline,Mono-c-Si,1.6,96,,N,6.07,69.7,5.7,58.0,43.8,-0.31,0.03,-0.25,0.002,-0.31,1.124,56.87,4.519,55.46,,,,,,-0.17425,0.001821,Mono-c-SiMonocrystalline,monoSi,2018,False,True,330.6,0.002,3,-15,1.121,-0.0002677,,,,,,
61,SANYO ELECTRIC CO LTD OF PANASONIC GROUP,VBHN330SA17E,"330 W, 96 cell heterojunction monocrystalline ACPV module, white backsheet. DC Module: VBHN330SA17. Micro-inverter: IQ7X-96-x-ACM-US-y-z-&.",UL 1741,330.0,311.7,This component is specific to ACPV modules and is not available as an individual unit.,Monocrystalline,Mono-c-Si,1.6,96,1.0,N,6.07,69.7,5.7,58.0,43.8,-0.31,0.03,-0.25,,,1.12,56.87,4.52,55.5,,,,,,-0.17425,0.001821,Mono-c-SiMonocrystalline,monoSi,2019,False,True,330.6,0.002,3,-15,1.121,-0.0002677,6.07868882474931,2.255768781353477e-12,0.7022372766931643,490.58191386409385,2.437176360486087,0.44224286736866586
62,SANYO ELECTRIC CO LTD OF PANASONIC GROUP,VBHN330ZA01,330 W HIT Hybrid Amorphous /Monocrystalline Module,UL 1703,330.0,311.3,,Monocrystalline,Mono-c-Si,1.67,96,1.0,N,6.07,69.7,5.7,58.0,43.8,-0.31,0.03,-0.25,0.002,-0.31,1.14,56.17,4.58,54.8,Rack,Flat Plate,1.053,1.59,1.0,-0.17425,0.001821,Mono-c-SiMonocrystalline,monoSi,1900,False,True,330.6,0.002,3,-15,1.121,-0.0002677,6.07868882474931,2.255768781353477e-12,0.7022372766931643,490.58191386409385,2.437176360486087,0.44224286736866586
63,SANYO ELECTRIC CO LTD OF PANASONIC GROUP,VBHN332SA16,332W HIT Hybrid Amorphous /Mono-Crystalline Solar Module,UL 1703,332.0,313.3,,Monocrystalline,Mono-c-Si,1.67,96,1.0,N,6.08,69.8,5.72,58.1,43.8,-0.31,0.03,-0.25,0.002,-0.31,1.14,56.27,4.6,54.9,Rack,Flat Plate,1.053,1.59,1.0,-0.1745,0.001824,Mono-c-SiMonocrystalline,monoSi,1900,False,True,332.332,0.002,3,-15,1.121,-0.0002677,6.087835599647159,2.215006595509967e-12,0.6990401291716898,542.41719618332,2.438794811783698,0.27034494276101306
64,SANYO ELECTRIC CO LTD OF PANASONIC GROUP,VBHN332SA16B,332W HIT Hybrid Amorphous /Mono-Crystalline Solar Module,UL 1703,332.0,313.3,,Monocrystalline,Mono-c-Si,1.67,96,1.0,N,6.08,69.8,5.72,58.1,43.8,-0.31,0.03,-0.25,0.002,-0.31,1.14,56.27,4.6,54.9,Rack,Flat Plate,1.053,1.59,1.0,-0.1745,0.001824,Mono-c-SiMonocrystalline,monoSi,1900,False,True,332.332,0.002,3,-15,1.121,-0.0002677,6.087835599647159,2.215006595509967e-12,0.6990401291716898,542.41719618332,2.438794811783698,0.27034494276101306
65,SANYO ELECTRIC CO LTD OF PANASONIC GROUP,VBHN333SA16,333W HIT Hybrid Amorphous /Mono-Crystalline Solar Module,UL 1703,333.0,314.2,,Monocrystalline,Mono-c-Si,1.67,96,1.0,N,6.09,69.8,5.73,58.2,43.8,-0.31,0.03,-0.25,0.002,-0.31,1.15,56.37,4.6,55.0,Rack,Flat Plate,1.053,1.59,1.0,-0.1745,0.001827,Mono-c-SiMonocrystalline,monoSi,1900,False,True,333.48600000000005,0.002,3,-15,1.121,-0.0002677,6.097624878083669,2.268663690192522e-12,0.6780041115070998,541.5227626264086,2.440699041417763,0.45402812449204805
66,SANYO ELECTRIC CO LTD OF PANASONIC GROUP,VBHN333SA16B,333W HIT Hybrid Amorphous /Mono-Crystalline Solar Module,UL 1703,333.0,314.2,,Monocrystalline,Mono-c-Si,1.67,96,1.0,N,6.09,69.8,5.73,58.2,43.8,-0.31,0.03,-0.25,0.002,-0.31,1.15,56.37,4.6,55.0,Rack,Flat Plate,1.053,1.59,1.0,-0.1745,0.001827,Mono-c-SiMonocrystalline,monoSi,1900,False,True,333.48600000000005,0.002,3,-15,1.121,-0.0002677,6.097624878083669,2.268663690192522e-12,0.6780041115070998,541.5227626264086,2.440699041417763,0.45402812449204805
67,SANYO ELECTRIC CO LTD OF PANASONIC GROUP,VBH335RA03K,"335 W, 96 cell HIT monocrystalline module, black backsheet, 600V max system Vdc",UL 61730,335.0,319.3,,Monocrystalline,Mono-c-Si,1.62,96,1.0,N,5.82,71.1,5.51,60.9,45.2,-0.244,0.042,-0.235,,,1.11,57.71,4.42,57.1,,,,,,-0.167085,0.0024444,Mono-c-SiMonocrystalline,monoSi,2019,False,True,335.55899999999997,0.002,3,-15,1.121,-0.0002677,5.824104891503474,3.6422325905248367e-13,0.4627784311482522,656.1368224200385,2.3400293931798712,-8.008518701293971
68,SANYO ELECTRIC CO LTD OF PANASONIC GROUP,VBH335RA18N,"335 W, 96 cell HIT monocrystalline module, white backsheet, 1000V max system Vdc",UL 61730,335.0,318.6,,Monocrystalline,Mono-c-Si,1.62,96,1.0,N,6.01,70.9,5.62,59.7,44.9,-0.257,0.038,-0.234,,,1.14,56.77,4.57,55.8,,,,,,-0.165906,0.0022838,Mono-c-SiMonocrystalline,monoSi,2019,False,True,335.514,0.002,3,-15,1.121,-0.0002677,6.020352975228602,4.854529344251253e-13,0.6377357130643019,370.2116108061997,2.3541902691970007,-5.4956514555568265
69,SANYO ELECTRIC CO LTD OF PANASONIC GROUP,VBHN335SA16,335 W HIT Hybrid Amorphous /Mono-Crystalline Solar Module,UL 1703,335.0,316.2,,Monocrystalline,Mono-c-Si,1.67,96,1.0,N,6.11,69.9,5.75,58.4,43.8,-0.31,0.03,-0.25,0.002,-0.31,1.15,56.56,4.62,55.2,Rack,Flat Plate,1.053,1.59,1.0,-0.17475,0.001833,Mono-c-SiMonocrystalline,monoSi,1900,False,True,335.8,0.002,3,-15,1.121,-0.0002677,6.117352287785513,2.3332462409368573e-12,0.6536651890390468,543.2178971788,2.4463114511284547,0.6582553364529792
70,SANYO ELECTRIC CO LTD OF PANASONIC GROUP,VBHN335SA16B,335 W HIT Hybrid Amorphous /Mono-Crystalline Solar Module,UL 1703,335.0,316.2,,Monocrystalline,Mono-c-Si,1.67,96,1.0,N,6.11,69.9,5.75,58.4,43.8,-0.31,0.03,-0.25,0.002,-0.31,1.15,56.56,4.62,55.2,Rack,Flat Plate,1.053,1.59,1.0,-0.17475,0.001833,Mono-c-SiMonocrystalline,monoSi,1900,False,True,335.8,0.002,3,-15,1.121,-0.0002677,6.117352287785513,2.3332462409368573e-12,0.6536651890390468,543.2178971788,2.4463114511284547,0.6582553364529792
71,SANYO ELECTRIC CO LTD OF PANASONIC GROUP,VBHN335SA17,"335 W, 96 cell HIT monocrystalline module, 600V max system Vdc",UL 1703,335.0,316.5,,Monocrystalline,Mono-c-Si,1.6,96,,N,6.08,71.0,5.65,59.4,43.8,-0.31,0.03,-0.25,0.002,-0.31,1.114140351,58.24272414,4.479359649,56.79868966,,,,,,-0.1775,0.001824,Mono-c-SiMonocrystalline,monoSi,2018,False,True,335.61,0.002,3,-15,1.121,-0.0002677,,,,,,
72,SANYO ELECTRIC CO LTD OF PANASONIC GROUP,VBH340RA18N,"340 W, 96 cell HIT monocrystalline module, white backsheet, 1000V max system Vdc",UL 61730,340.0,323.5,,Monocrystalline,Mono-c-Si,1.62,96,1.0,N,6.02,71.2,5.64,60.3,44.9,-0.257,0.038,-0.234,,,1.15,57.34,4.58,56.4,,,,,,-0.166608,0.0022876,Mono-c-SiMonocrystalline,monoSi,2019,False,True,340.092,0.002,3,-15,1.121,-0.0002677,6.028683139528279,5.137005454504605e-13,0.5701636585686237,395.2931095916866,2.368333623659411,-5.065364315594222
73,SANYO ELECTRIC CO LTD OF PANASONIC GROUP,VBHN340SA17,"340 W, 96 cell HIT monocrystalline module, 600V max system Vdc",UL 1703,340.0,321.3,,Monocrystalline,Mono-c-Si,1.6,96,,N,6.13,71.3,5.7,59.7,43.8,-0.31,0.03,-0.25,0.002,-0.31,1.124,58.53687931,4.519,57.08555172,,,,,,-0.17825,0.001839,Mono-c-SiMonocrystalline,monoSi,2019,False,True,340.29,0.002,3,-15,1.121,-0.0002677,,,,,,
74,SANYO ELECTRIC CO LTD OF PANASONIC GROUP,VBHN345SA17,"345 W, 96 cell HIT monocrystalline module, 600V max system Vdc",UL 1703,345.0,326.2,,Monocrystalline,Mono-c-Si,1.6,96,,N,6.18,71.6,5.76,60.1,43.8,-0.31,0.03,-0.25,0.002,-0.31,1.135831579,58.92908621,4.566568421,57.46803448,,,,,,-0.179,0.001854,Mono-c-SiMonocrystalline,monoSi,2019,False,True,346.176,0.002,3,-15,1.121,-0.0002677,,,,,,
75,SolarCity Corp,SC315B1,315W HIT monocrystalline with Silicon Heterojunction (SHJ) technology,UL 1703,315.0,292.2,,Monocrystalline,Mono-c-Si,1.6,96,,N,5.83,70.2,5.4,58.4,48.9,-0.311,0.044,-0.257,-0.005,-0.307,1.41,57.54,4.41,54.3,,,,,,-0.180414,0.0025652,Mono-c-SiMonocrystalline,monoSi,2018,False,True,315.36,0.002,3,-15,1.121,-0.0002677,,,,,,
76,SolarCity Corp,SC315B2,315 W HIT monocrystalline with Silicon Heterojunction (SHJ) technology,UL 1703,315.0,294.4,,Monocrystalline,Mono-c-Si,1.6,96,,N,5.83,70.2,5.4,58.4,49.2,-0.278,0.062,-0.262,0.031,-0.307,1.39,57.79,4.32,54.6,,,,,,-0.183924,0.0036146,Mono-c-SiMonocrystalline,monoSi,2018,False,True,315.36,0.002,3,-15,1.121,-0.0002677,,,,,,
77,SolarCity Corp,SC320,320 W HIT Hybrid Amorphous /Monocrystalline Module,UL 1703,320.0,301.7,,HIT-Si Thin Film,Multi-c-Si,1.674,96,1.0,N,5.98,69.4,5.59,57.3,43.8,-0.31,0.03,-0.25,0.002,-0.31,1.12,55.49,4.49,54.12,Rack,Flat Plate,1.053,1.59,1.0,-0.1735,0.001794,Multi-c-SiHIT-Si Thin Film,monoSi,1900,False,True,320.30699999999996,0.002,3,-15,1.121,-0.0002677,5.991727735876867,2.1148783304662957e-12,0.8009985274099272,408.43102620112654,2.422876853083497,0.05196295693127382
78,SolarCity Corp,SC320B1,320 W HIT monocrystalline with Silicon Heterojunction (SHJ) technology,UL 1703,320.0,297.0,,Monocrystalline,Mono-c-Si,1.6,96,,N,5.89,70.5,5.46,58.7,48.9,-0.311,0.044,-0.257,-0.005,-0.307,1.41,57.54,4.41,54.3,,,,,,-0.181185,0.0025916,Mono-c-SiMonocrystalline,monoSi,2018,False,True,320.502,0.002,3,-15,1.121,-0.0002677,,,,,,
79,SolarCity Corp,SC320B2,"320 W, 96 cell HIT monocrystalline module, black backsheet, 600V max system Vdc",UL 1703,320.0,299.2,,Monocrystalline,Mono-c-Si,1.6,96,,N,5.89,70.5,5.46,58.7,49.2,-0.2775,0.062,-0.2616,0.0314,-0.3071,1.429265537,58.68984429,4.442033898,55.46032872,,,,,,-0.184428,0.0036518,Mono-c-SiMonocrystalline,monoSi,2019,False,True,320.502,0.002,3,-15,1.121,-0.0002677,,,,,,
80,SolarCity Corp,SC325,325 W HIT Hybrid Amorphous /Monocrystalline Module,UL 1703,325.0,306.5,,HIT-Si Thin Film,Multi-c-Si,1.674,96,1.0,N,6.03,69.6,5.65,57.6,43.8,-0.31,0.03,-0.25,0.002,-0.31,1.13,55.79,4.54,54.4,Rack,Flat Plate,1.053,1.59,1.0,-0.174,0.001809,Multi-c-SiHIT-Si Thin Film,monoSi,1900,False,True,325.44000000000005,0.002,3,-15,1.121,-0.0002677,6.040332656281226,2.137245553878655e-12,0.7695372608152311,449.09165288249835,2.4298307820963685,0.06046976425761583
81,SolarCity Corp,SC330,330 W HIT Hybrid Amorphous /Monocrystalline Module,UL 1703,330.0,311.3,,HIT-Si Thin Film,Multi-c-Si,1.674,96,1.0,N,6.07,69.7,5.7,58.0,43.8,-0.31,0.03,-0.25,0.002,-0.31,1.14,56.17,4.58,54.78,Rack,Flat Plate,1.053,1.59,1.0,-0.17425,0.001821,Multi-c-SiHIT-Si Thin Film,monoSi,1900,False,True,330.6,0.002,3,-15,1.121,-0.0002677,6.07868882474931,2.255768781353477e-12,0.7022372766931643,490.58191386409385,2.437176360486087,0.44224286736866586
82,REC Solar,REC340AA,"340 W, 120 half-cut cell monocrystalline HJT module, white backsheet, 1000V max system Vdc","UL 61730, UL 1703",340.0,322.7,,Monocrystalline,Mono-c-Si,1.68,60,2.0,N,10.09,43.1,9.34,36.4,44.0,-0.279,0.037,-0.241,,,1.85,34.05,7.42,33.8,,,,,,-0.103871,0.0037333,Mono-c-SiMonocrystalline,monoSi,2019,False,True,339.976,0.002,3,-15,1.121,-0.0002677,10.110894538605674,2.2464675642015986e-12,0.20652222338303547,99.7298516115859,1.4815276960108064,-0.1158094363265723
